Repository: shjyky1995-cmyk/JUSTIFIED_specification-reflow-for-AutoCAD

# JUSTIFIED_specification-reflow-for-AutoCAD

工程设计说明编制与 CAD 排版系统。2026-10-14起以 **main 为统一开发入口**：设计说明、平台同窗口投标和 CAD 表格源码已整合，人工验收与专业核定仍独立保留。CAD v0.1.0 既有正式发布状态不变。

当前本机统一客户端候选为 **EngiSpace 0.5.0-preview.1**，设计说明包含最新反馈修正和七套公开候选正文，投标在同一主窗口中使用。启动、安装和集中试用见[统一客户端指南](docs/UNIFIED_CLIENT_GUIDE.md)。此前[GitHub单位电脑测试包](https://github.com/shjyky1995-cmyk/JUSTIFIED_specification-reflow-for-AutoCAD/releases/tag/office-test-2026-10-07)仍保留作为历史回退；Source code ZIP 不是可运行程序。

开发从[AGENTS](AGENTS.md)、[任务清单](docs/TASKS.md)、[当前接续](docs/NEXT_AGENT.md)、[架构](docs/ARCHITECTURE.md)和[开发指南](docs/DEVELOPMENT.md)接续。旧工作树只保留历史，旧分支恢复点见[归档清单](docs/BRANCH_ARCHIVE_20261014.json)。main 中的候选通过自动检查不代表正式发行，规则见[主线决策](docs/adr/ADR-020-unified-development-main.md)。

设计说明交付可编辑 DOCX，用户在 Word/WPS 调整后自行以 CAD DSS 导入；桌面端不连接 CAD。正文与模板已由用户授权公开，但规范有效性与工程适用性待核定；实际工程草稿、测试结果和密钥不公开。

CAD 当前承诺 AutoCAD 2021 / Windows x64 / .NET Framework 4.8；核心测试无需 CAD。真实 Word视觉/安装/CAD宿主/AI效果仍待集中验收，自动检查不替代人工签收。

File: docs/CORROSION_DESIGN_RULES.md
# 桌面腐蚀性关联规则（T30）

2026-10-02。状态：实现与自动检查通过，专业适用性待用户核定。此表是候选方案的依据，不代替地勘评价或完整耐久性设计。

## 来源与边界

已使用 agent-reach/Exa 检索及浏览工具核对中国建筑科学研究院建筑防火研究所公开的 GB/T 50046-2018 正文与表格图像：

- [4.2 混凝土结构](https://gf.cabr-fire.com/m/article-62023.htm)：表4.2.3、4.2.5；适用设计使用年限50年，预应力有附加要求。
- [4.8 基础](https://gf.cabr-fire.com/m/article-62054.htm)：表4.8.5-1与表注；防护还取决于介质和基础重要性，有多种可选措施。
- [6.1 储槽、污水处理池](https://gf.cabr-fire.com/m/article-62167.htm)：池内介质另核定；防腐水池要求不能由场地土等级替代。
- [国家数字标准馆条目](https://www.ndls.org.cn/standard/detail/ccc7f216aa2f576064f1962fdf097ca0)：检索时标注现行。未据此宣称209种原稿引用全部已核验。

水、土对混凝土及钢筋的腐蚀评价应分别依据地勘报告；界面保留完整报告结论和场地土结论，控制等级由设计人员手选，不扫描文字猜等级。微、弱、中、强分开；微腐蚀不套用下表，不自动由弱腐蚀推出数值。

## 已核对的数据

| 项目 | 弱 | 中 | 强 |
|---|---|---|---|
| 最低混凝土强度 | C30 | C35 | C40 |
| 最小胶凝材料用量 kg/m³ | 300 | 320 | 340 |
| 最大水胶比 | 0.50 | 0.45 | 0.40 |
| 胶凝材料中最大氯离子质量比 % | 0.10 | 0.10 | 0.08 |
| 最大碱含量 kg/m³ | 3.5 | 3.0 | 3.0 |
| 板/墙最小保护层 mm | 30 | 30 | 35 |
| 梁/柱最小保护层 mm | 35 | 35 | 40 |
| 基础、直接接触腐蚀介质地下外墙/底板 mm | 50 | 50 | 50 |

上述构件和受腐蚀部位必须明确；不能将地面以下、室内、室外所有部位视为同一环境。软件更新已有地下受腐蚀保护层变量，保留室内/其余环境的原稿参考值供核定。池体原稿50mm作为更严格参考保留，但池内介质及其他池体设计标准仍需另行核定。

## 候选方案实现

- 原稿地下混凝土C30、水胶比0.38、氯离子0.08%、碱含量3.0是来源参考，不能称为三个等级的统一规范值。关联取原稿参考与本规则中更严格的值；人工提高强度、增厚保护层或降低水胶比等保留。切换等级可替换未手改的旧自动值。
- 弱腐蚀垫层依据表列C20；本机原稿已有聚合物水泥做法时保留为候选。中/强提供C20聚合物水泥混凝土、100mm厚的候选，耐腐蚀性能仍由设计核定。具有相应防腐性能的≥C20混凝土、150mm厚是另一种表注选项，用户可手改；不能把垫层做成随等级机械提高C标号的规则。
- 外表面防护选择表中一种候选：弱为沥青胶泥≥300μm配冷底子油，中为环氧/聚氨酯沥青≥300μm，强为环氧/聚氨酯沥青≥500μm。其他材料、厚度和免表面防护条件需按介质与性能证据手动核定，软件不自动豁免。
- 胶凝材料和分构件保护层通过可预览的补充段写入DOCX；原稿混凝土/垫层/外涂层所在段使用相同参数。没有把审核提示当正式结论。
- 抗渗P、抗冻F、抗硫酸盐KS、电通量、加强带、池内衬里等可载入原稿参考值并在第一步核对，不能由一个控制等级推导。微腐蚀只载入原稿参考，不提供GB/T 50046弱/中/强表的自动下限。
- 自动方案版本独立保存在桌面本机草稿，条件变化须重新核定；人工低于已选规则下限时阻断导出。50年以外、预应力、桩基等不属于本次自动方案；非50年不自动套数值。

## 待核定

用户确认受腐蚀部位、各介质及材料的评价、其他强制性通用规范/适用专业标准、地勘和本工程计算要求；Word/WPS视觉与真实工程试用仍待反馈。不能将本轮代码/生成测试等同于正式专业签收。
